Repository: Sachinscnpdl/PVDF_Piezoelectric

# Piezoelectric behavior of PVDF polymer undergoing electrospinning (poling) and then doped with SnO2

# Experiments
The FTIR spectra of samples is used to quantify the absorptance spectra of different types of PVDF samples. The absorptance peaks of beta phase ( at 840 cm^{-1} ) and alpha phase ( at 763 cm^{-1})
are utilized to compute the  proportion of beta phase in the samples.

# Informatics with Query Attention reinforced Natural Language Processing

a. The NLP data

b. Knowledge graph (KG) construction

c. Named entity recognition (NER)

# Machine Learning

# Finite element analysis
a. Expression for conversion between [d_ij] (C/N) and [e_ij] (C/m^2).

# How to Cite This Work:

Poudel, S., Smok, W., Thapa, R., Timofiejczuk, A., Moelans, N., & Kunwar, A. (2026). Physics-guided machine learning for enhanced piezoelectric performance in electrospun PVDF/SnO2 nanofibers. Sustainable Materials and Technologies,48, e02008. https://doi.org/10.1016/j.susmat.2026.e02008

File: PVDF_PGML/PVDF_ML.ipynb (part 1 of 7)
```

```

```
# -*- coding: utf-8 -*-
import pandas as pd
import numpy as np

###############################################################################
# 1) Material Properties & Composite Calculation
###############################################################################

###############################################################################
# 1) Define material properties for PVDF and dopants (units in comments)
###############################################################################
properties = {
    "PVDF": {
        "Dielectric Constant": 10.0,          # Unitless (8-12) https://doi.org/10.3390/polym14214609 , https://doi.org/10.3390/polym15030595
        "Density": 1.97,                      # g/cm³ https://doi.org/10.1038/s41467-019-12391-3
        "Piezoelectric Coefficient (d33)": 4, # ⚡ pC/N   10.1007/s10854-021-06416-1
        "Thermal Conductivity": 0.2,           # W/m·K https://www.fluorotherm.com/technical-information/materials-overview/pvdf-properties/
        "Youngs Modulus": 2.0,                # GPa https://doi.org/10.1016/j.cscee.2023.100588  10.1088/1361-665X/ab547d
        "Poissons Ratio": 0.29,     # 10.1088/1361-665X/ab547d
        "Specific Heat Capacity": 1.3,         # J/g·K https://www.fluorotherm.com/technical-information/materials-overview/pvdf-properties/
         "Nucleation_Strength": 0.0,
        "Beta": 0.5496   # measured PVDF beta fraction (pure electrospun PVDF)
    },
    "ZrO2": {
        "Dielectric Constant": 37,  # https://doi.org/10.1016/j.tsf.2004.11.232
        "Band Gap": 3.61,                       # ⚡ eV (insulator)  http://dx.doi.org/10.1063/1.2386967
        "Density": 6.21,  # mp-1565 Materials Project
        "Thermal Conductivity": 2.0,  # https://doi.org/10.1016/j.actamat.2007.02.014
        "Youngs Modulus": 280,  # http://dx.doi.org/10.1016/j.jnucmat.2011.05.016
        "Poissons Ratio": 0.29,
        "Specific Heat Capacity": 0.5,  # https://www.makeitfrom.com/material-properties/Zirconia-Zirconium-Dioxide-ZrO2
         "Nucleation_Strength": 0.5, "Filler_Category": "Oxide",
    },
    "PZT": {
        "Dielectric Constant": 1200,            # https://doi.org/10.1111/j.1551-2916.2009.03065.x
        "Piezoelectric Coefficient (d33)": 325, # # https://doi.org/10.1111/j.1551-2916.2009.03065.x
        "Density": 7.5,                           # https://doi.org/10.1002/pen.24088 
        "Thermal Conductivity": 1.2,             # https://doi.org/10.1063/1.4983356
        "Youngs Modulus": 82.1,                   # https://doi.org/10.1109/ULTSYM.2012.0544
        "Poissons Ratio": 0.39,                   # https://doi.org/10.1109/ULTSYM.2012.0544
        "Specific Heat Capacity": 0.348,          # https://doi.org/10.1177/1045389X9500600603
        "Nucleation_Strength": 0.3, "Filler_Category": "Ferroelectric/Ceramic"
    },
    "TiO2": {
        "Dielectric Constant": 110,            # https://doi.org/10.1063/1.1712721
        "Density": 3.84,                       # https://doi.org/10.1016/S0040-6090(96)08848-7
        "Thermal Conductivity": 0.54,          # https://doi.org/10.1021/jp3108655
        "Youngs Modulus": 145,                 # https://doi.org/10.1007/s002160050416
        "Poissons Ratio": 0.35,                # 10.1088/1674-1056/27/1/017102
        "Specific Heat Capacity": 0.69,        # doi:10.1166/jctn.2012.2070
        "Nucleation_Strength": 0.6, "Filler_Category": "Oxide"
    },
    "DA": {
        "Dielectric Constant": 4.0,             # https://arrow.tudublin.ie/cgi/viewcontent.cgi?article=1005&context=aegart
        "Density": 1.2,                         # referencing with amino acid salts
        "Thermal Conductivity": 0.15,          # https://doi.org/10.1021/acsami.2c11472
        "Youngs Modulus": 2.5,                 # https://doi.org/10.1021/acsomega.8b02367   
        "Poissons Ratio": 0.4,               # https://doi.org/10.1557/mrc.2016.53
        "Specific Heat Capacity": 1.8,      # https://acta-arhiv.chem-soc.si/57/57-2-398.pdf
    },
    "CoFe2O4": {
        "Dielectric Constant": 375,             # https://doi.org/10.1002/pssb.202300215
        "Density": 5.29,                         # doi:10.1016/j.jmmm.2005.01.011
        "Thermal Conductivity": 3.5,            # comparable to other ferrites like NiFe₂O₄
        "Youngs Modulus": 150,                  # typical for spinel oxides
        "Poissons Ratio": 0.25,               # common for ceramics
        "Specific Heat Capacity": 0.7,       # comparable to Fe₃O₄: 0.67 J/g·K
    },
    "CNT": {
        "Dielectric Constant": 3,               # https://doi.org/10.1021/acsomega.8b02367
        "Carrier Mobility": 1e5,                # ⚡ cm²/V·s
        "Density": 4.93,                        # https://doi.org/10.1016/j.ceramint.2018.06.077
        "Thermal Conductivity": 2000,           # https://doi.org/10.1016/0008-6223(95)00021-5
        "Youngs Modulus": 1500,                 # https://doi.org/10.1016/0008-6223(95)00021-5
        "Poissons Ratio": 0.3,
        "Specific Heat Capacity": 0.7,       # similar to graphite
    },
    "GO": {
        "Dielectric Constant": 1e6,              # https://doi.org/10.1039/C4RA10800K
        "Density": 0.26,                         # https://www.acsmaterial.com/single-layer-graphene-oxide-h-method.html
        "Thermal Conductivity": 8.8,            # https://doi.org/10.3390/molecules24061103
        "Youngs Modulus": 300,                 # https://doi.org/10.1039/C2NR31164J
        "Poissons Ratio": 0.17,              # similar to graphene
        "Specific Heat Capacity": 0.7,         # similar to graphene)
        "Nucleation_Strength": 0.75, "Filler_Category": "Carbonaceous/2D"
    },
    "G": {
        "Dielectric Constant": 9.3,             # https://doi.org/10.1590/2179-10742021v20i3264599
        "Density": 2.2,                        # https://doi.org/10.1098/rsos.170772
        "Thermal Conductivity": 5000,           # https://doi.org/10.1021/acs.jpcc.1c07247
        "Youngs Modulus": 1000,              # https://doi.org/10.1063/5.0101703   https://www.diva-portal.org/smash/get/diva2:1175594/FULLTEXT02.pdf
        "Poissons Ratio": 0.165,           # https://doi.org/10.1063/5.0101703   https://www.diva-portal.org/smash/get/diva2:1175594/FULLTEXT02.pdf
        "Specific Heat Capacity": 0.7,    # https://www.diva-portal.org/smash/get/diva2:1175594/FULLTEXT02.pdf
        "Nucleation_Strength": 0.75, "Filler_Category": "Carbonaceous/2D"
    },
    "Nfs": {
        "Dielectric Constant": 18.6,              # https://doi.org/10.1038/srep26198
        "Density": 2,                           # https://www.sigmaaldrich.com/PL/pl/technical-documents/technical-article/materials-science-and-engineering/batteries-supercapacitors-and-fuel-cells/carbon-nanofibers
        "Thermal Conductivity":9.3,           # https://doi.org/10.1039/C5NR04995D
        "Youngs Modulus": 1.8,                  # https://doi.org/10.34133/bmef.0009
        "Poissons Ratio": 0.32,                      # https://doi.org/10.34133/bmef.0009
        "Specific Heat Capacity": 0.6,   # https://doi.org/10.1021/acs.nanolett.4c01021
    },
    "BaTiO3": {
        "Dielectric Constant": 76,               # https://doi.org/10.1038/s41598-025-92959-w  &  https://doi.org/10.1103/PhysRev.71.890
        "Piezoelectric Coefficient (d33)": 228.59, # https://doi.org/10.1038/s41598-025-92959-w
        "Density": 5.75,                             # 10.17188/1272706 
        "Thermal Conductivity": 3.2,              # https://doi.org/10.1021/acsami.2c12388
        "Youngs Modulus": 77,                    # 10.35848/1347-4065/ac7d96
        "Poissons Ratio": 0.3,                # 10.35848/1347-4065/ac7d96
        "Specific Heat Capacity": 0.5,       # https://doi.org/10.1143/JPSJ.4.52
        "Nucleation_Strength": 0.4, "Filler_Category": "Ferroelectric/Ceramic"
    },


      "SnO2": {"Dielectric Constant": 9.8, "Piezoelectric Coefficient (d33)": 0.0, "Density": 6.95, "Thermal Conductivity": 0.5,
             "Youngs Modulus": 200, "Poissons Ratio": 0.28, "Specific Heat Capacity": 0.47, "Nucleation_Strength": 0.2, "Filler_Category": "Oxide"}
}
```

```
# Define composite features at the global level
COMPOSITE_FEATURES = [
    'Effective Dielectric Constant', 'Effective Density',
    'Effective Thermal Conductivity', 'Effective Youngs Modulus',
    'Effective Poissons Ratio', 'Effective Specific Heat Capacity'
]

def composite_property(pvdf_val, dopant_val, dopant_fraction):
    """Calculate composite properties using linear mixing rule"""
    pvdf_val = pvdf_val or 0
    dopant_val = dopant_val or 0
    return pvdf_val * (1 - dopant_fraction) + dopant_val * dopant_fraction

###############################################################################
# 2) Advanced Physics Models for Hybrid Modeling
###############################################################################
def yamada_dielectric(epsilon_pvdf, epsilon_dopant, vol_frac):
    """Yamada model for dielectric constant"""
    return epsilon_pvdf * (1 + 3*vol_frac*(epsilon_dopant - epsilon_pvdf) / 
                          (3*epsilon_pvdf + (epsilon_dopant - epsilon_pvdf) * (1-vol_frac) ))

def maxwell_eucken(k_pvdf, k_dopant, vol_frac):
    """Maxwell-Eucken model for thermal conductivity"""
    return k_pvdf * (2*k_pvdf + k_dopant + 2*vol_frac*(k_dopant - k_pvdf)) / \
           (2*k_pvdf + k_dopant - vol_frac*(k_dopant - k_pvdf))

def halpin_tsai(E_pvdf, E_dopant, vol_frac, aspect_ratio=1):
    """Halpin-Tsai model for Youngs modulus"""
    eta = (E_dopant/E_pvdf - 1) / (E_dopant/E_pvdf + aspect_ratio)
    return E_pvdf * (1 + aspect_ratio*eta*vol_frac) / (1 - eta*vol_frac)

def modified_rom(nu_pvdf, nu_dopant, vol_frac):
    """Modified rule of mixtures for Poissons ratio"""
    return 0.9*(nu_pvdf*(1-vol_frac) + nu_dopant*vol_frac)

###############################################################################
# Enhanced Data Processing Pipeline
###############################################################################
def calculate_composite_properties(df, properties):
    """Calculate properties using physics models"""
    for index, row in df.iterrows():
        dopant = row['Dopants']
        vol_frac = row['Dopants fr']/100
        
        # Dielectric (Yamada)
        eps_pvdf = properties['PVDF']['Dielectric Constant']
        eps_dopant = properties[dopant]['Dielectric Constant']
        df.at[index, 'Effective Dielectric Constant'] = yamada_dielectric(
            eps_pvdf, eps_dopant, vol_frac
        )
        
        # Thermal (Maxwell-Eucken)
        k_pvdf = properties['PVDF']['Thermal Conductivity']
        k_dopant = properties[dopant]['Thermal Conductivity']
        df.at[index, 'Effective Thermal Conductivity'] = maxwell_eucken(
            k_pvdf, k_dopant, vol_frac
        )
        
        # Youngs (Halpin-Tsai)
        E_pvdf = properties['PVDF']["Youngs Modulus"]
        E_dopant = properties[dopant]["Youngs Modulus"]
        aspect = 10 if dopant in ['CNT', 'GO'] else 1  # Fiber assumption
        df.at[index, "Effective Youngs Modulus"] = halpin_tsai(
            E_pvdf, E_dopant, vol_frac, aspect
        )
        
        # Poisson's (Modified ROM)
        nu_pvdf = properties['PVDF']["Poissons Ratio"]
        nu_dopant = properties[dopant]["Poissons Ratio"]
        df.at[index, "Effective Poissons Ratio"] = modified_rom(
            nu_pvdf, nu_dopant, vol_frac
        )
        
        # Density (Law of mixing)
        rho_pvdf = properties['PVDF']["Density"]
        rho_dopant = properties[dopant]["Density"]
        df.at[index, "Effective Density"] = composite_property(rho_pvdf, rho_dopant, vol_frac)
        
        # Sp heat cap (Law of mixing)
        sp_heat_pvdf = properties['PVDF']["Specific Heat Capacity"]
        sp_heat_dopant = properties[dopant]["Specific Heat Capacity"]
        df.at[index, "Effective Specific Heat Capacity"] = composite_property(sp_heat_pvdf, sp_heat_dopant, vol_frac)
        
    return df

def add_advanced_features(df, properties):
    """Enhanced feature engineering"""
    # Dopant intrinsic properties
    dop_props = ['Piezoelectric Coefficient (d33)', 'Dielectric Constant',
                 'Thermal Conductivity', "Youngs Modulus"]
    for prop in dop_props:
        df[f'Dopant_{prop}'] = df['Dopants'].apply(
            lambda x: properties.get(x, {}).get(prop, 0))
    
    # Advanced interaction terms
    df['Thermal_Electronic'] = df['Effective Thermal Conductivity'] * df['Effective Dielectric Constant']
    df['Mech_Compat'] = df["Effective Youngs Modulus"] / properties['PVDF']["Youngs Modulus"]
    df['Stiffness_Impact'] = df['Dopants fr'] * df["Dopant_Youngs Modulus"]
    
    return df



def augment_dataset(df, composite_features, augmentation_factor=5, gamma=0.5):
    """Physics-guided data augmentation with piezoelectric interfacial model"""
    synthetic = []
    for _ in range(augmentation_factor * len(df)):
        base = df.sample(1).iloc[0].copy()

        # Perturb dopant fraction and composite features
        base['Dopants fr'] = np.clip(base['Dopants fr'] * np.random.normal(1, 0.07), 0, 100)
        dop_frac = base['Dopants fr'] / 100
        phi_m = 1 - dop_frac
        phi_f = dop_frac

        for feat in composite_features:
            base[feat] *= np.random.uniform(0.93, 1.07)

        # Extract key values
        d_pvdf = -25  # PVDF matrix d33 baseline
        d_dopant = base['Dopant_Piezoelectric Coefficient (d33)']
        eps_m = df['Effective Dielectric Constant'].iloc[0] / (1 + 1e-6)  # prevent division by 0
        eps_f = base['Dopant_Dielectric Constant']

        # Interfacial enhancement term
        interfacial_term = 0
        if eps_f + 2 * eps_m != 0:
            interfacial_term = gamma * (phi_f * (eps_f - eps_m) / (eps_f + 2 * eps_m)) * d_pvdf

        # Final effective d33
        base_d33 = phi_m * d_pvdf + phi_f * d_dopant + interfacial_term
        base['d33'] = base_d33 * np.random.uniform(0.85, 1.15)

        synthetic.append(base)

    return pd.concat([df, pd.DataFrame(synthetic)], ignore_index=True)
```

```
import pandas as pd
import numpy as np
import matplotlib.pyplot as plt
from mpl_toolkits.mplot3d import Axes3D
import seaborn as sns
from matplotlib.ticker import FormatStrFormatter, LogFormatter
from matplotlib.ticker import FuncFormatter

# Replace with your actual data loading and preprocessing functions
raw_df = pd.read_csv("dopants_composition.csv").dropna()
original_df = calculate_composite_properties(raw_df, properties)
enhanced_df = add_advanced_features(original_df, properties)
final_df = augment_dataset(enhanced_df, COMPOSITE_FEATURES)

# Tag datasets
original_df = original_df.copy()
original_df['Source'] = 'Original'
augmented_df = final_df.copy()
augmented_df['Source'] = 'Augmented'

# Define feature names and LaTeX labels with units
features = [
    'd33', 
    'Dopants fr',
    'Effective Dielectric Constant', 
    'Effective Youngs Modulus',
    'Effective Thermal Conductivity', 
    'Effective Poissons Ratio',
]
# latex_labels = [
#     r'$d_{33}$ (pm/V)', 
#     r'$\phi$ (vol%)', 
#     r'$\varepsilon$ (F/m)', 
#     r'$E$ (GPa)', 
#     r'$\kappa$ (W/mK)', 
#     r'$\nu$'
# ]


latex_labels = [
    r'$d_{33}$', 
    r'$\phi$', 
    r'$\varepsilon$', 
    r'$E$ ', 
    r'$\kappa$', 
    r'$\nu$'
]

# Extract and transform data
orig_data = original_df[features].to_numpy()
aug_data = augmented_df[features].to_numpy()

# Apply log transformation
Z_orig = np.log1p(orig_data)
Z_aug = np.log1p(aug_data)

n_features = len(features)
n_orig = orig_data.shape[0]
n_aug = aug_data.shape[0]

# Color setup
feature_colors = sns.color_palette("Set1", n_features)
colors_rgba = [(*c, 1.0) for c in feature_colors]

def create_facecolors(X):
    n_rows, n_cols = X.shape
    facecolors = np.empty((n_rows, n_cols, 4))
    for j in range(n_cols):
        facecolors[:, j, :] = colors_rgba[j]
    return facecolors

# Create figure with improved layout
fig = plt.figure(figsize=(20, 10))
plt.rcParams.update({
    'font.size': 16,
    'font.weight': 'semibold',
    'axes.labelpad': 12
})

# Calculate unified z-limits
z_min = min(Z_orig.min(), Z_aug.min())
z_max = max(Z_orig.max(), Z_aug.max())

# # Create custom z-tick formatter
# class Log1pFormatter(LogFormatter):
#     def __call__(self, x, pos=None):
#         return f"{np.expm1(x):.1e}"



# Define a custom formatter function
def log1p_formatter(x, pos):
    """Format log1p-transformed values into human-readable numbers."""
    value = np.expm1(x)  # Reverse log1p
    
    # Handle zero values
    if np.isclose(value, 0.0, atol=1e-12):
        return "0"
    
    # Check if value is effectively an integer
    if np.isclose(value, round(value), atol=1e-6):
        return f"{round(value):,}"  # Format integers with commas
    else:
        return f"{value:,.1f}"  # Format decimals with 1 place


# ===== Original Data Plot =====
ax1 = fig.add_subplot(121, projection='3d')
X_orig = np.tile(np.arange(n_features), (n_orig, 1))
Y_orig = np.tile(np.arange(n_orig), (n_features, 1)).T

ax1.plot_surface(
    X_orig, Y_orig, Z_orig,
    rstride=1, cstride=1,
    facecolors=create_facecolors(X_orig),
    linewidth=0.3, edgecolor='w',
    antialiased=True, shade=False
)

# Axis configuration
ax1.set_title("Original Dataset", fontsize=20, pad=15)
ax1.set_xticks(np.arange(n_features))
ax1.set_xticklabels(latex_labels, fontsize=36, rotation=40, ha='right', va='top')
ax1.set_yticks(np.linspace(0, n_orig-1, 5))
ax1.set_yticklabels([f"{int(x):,}" for x in np.linspace(0, n_orig-1, 5)], fontsize=28)
ax1.tick_params(axis='y', pad=10)

ax1.set_zlim(z_min, z_max)

# Z-axis formatting
# ax1.zaxis.set_major_formatter(Log1pFormatter())
ax1.zaxis.set_major_formatter(FuncFormatter(log1p_formatter))
ax1.tick_params(axis='z', which='major', pad=25, labelsize=28)
ax1.view_init(elev=30, azim=-70)

# ===== Augmented Data Plot =====
ax2 = fig.add_subplot(122, projection='3d')
X_aug = np.tile(np.arange(n_features), (n_aug, 1))
Y_aug = np.tile(np.arange(n_aug), (n_features, 1)).T

ax2.plot_surface(
    X_aug, Y_aug, Z_aug,
    rstride=1, cstride=1,
    facecolors=create_facecolors(X_aug),
    linewidth=0.3, edgecolor='w',
    antialiased=True, shade=False
)

ax2.set_title("Augmented Dataset", fontsize=20, pad=15)
ax2.set_xticks(np.arange(n_features))
ax2.set_xticklabels(latex_labels, fontsize=36, rotation=40, ha='right', va='top')
ax2.set_yticks(np.linspace(0, n_aug-1, 5))
ax2.set_yticklabels([f"{int(x):,}" for x in np.linspace(0, n_aug-1, 5)], fontsize=28)
ax2.tick_params(axis='y', pad=10) 

ax2.set_zlim(z_min, z_max)

# Z-axis formatting
# ax2.zaxis.set_major_formatter(Log1pFormatter())
ax2.zaxis.set_major_formatter(FuncFormatter(log1p_formatter))
ax2.tick_params(axis='z', which='major', pad=25, labelsize=28)
ax2.view_init(elev=30, azim=-70)


plt.tight_layout(rect=[0, 0, 0.9, 0.95])
plt.savefig("plots/org_aug.png", dpi=600, bbox_inches='tight')
plt.show()
```

/tmp/ipykernel_43793/1297424607.py:55: RuntimeWarning: invalid value encountered in log1p
  Z_aug = np.log1p(aug_data)
/tmp/ipykernel_43793/1297424607.py:165: UserWarning: Tight layout not applied. The left and right margins cannot be made large enough to accommodate all axes decorations.
  plt.tight_layout(rect=[0, 0, 0.9, 0.95])

```
import numpy as np
import networkx as nx
import matplotlib.pyplot as plt
import matplotlib.colors as mcolors
import matplotlib.patheffects as pe
from matplotlib.lines import Line2D
from sklearn.preprocessing import StandardScaler
from sklearn.covariance import GraphicalLassoCV
from matplotlib.patches import Ellipse


def plot_physics_network(final_df, threshold_percentile=10, layout_scale=10):
    # === Configuration Constants ===
    NODE_CONFIG = {
        'target':    {'color': '#FFD700', 'size': 9000},
        'effective': {'color': '#8fbcd4', 'size_base': 6000},   # #36454F   #8fbcd4
        'other':     {'color': '#98FB98', 'size_base': 4000}
    }
    EDGE_CONFIG = {
        'd33':   {'width_scale': 12, 'alpha': 1},
        'other': {'width_scale': 6,  'alpha': 0.5}
    }
    TYPO = {
        'font_family':     'DejaVu Sans',
        'base_font_size':  40,
        'title_font_size': 36,
        'label_stroke':    pe.withStroke(linewidth=6, foreground='black')
    }

    # === Prepare Data ===
    model_groups = {
        'Yamada Model': ['Effective Dielectric Constant'],
        'Halpin-Tsai Model': ['Effective Youngs Modulus'],
        'Maxwell-Eucken': ['Effective Thermal Conductivity'],
        'Composite Properties': ['Effective Density', 'Effective Specific Heat Capacity'],
        'Interfacial Effects': ['Thermal_Electronic', 'Mech_Compat'],
        'Processing': ['Stiffness_Impact']
    }
    target = 'd33'
    features = [f for grp in model_groups.values() for f in grp] + [target]

    latex_labels = {
        'd33': r'$d_{33}$', 'Dopants fr': r'$φ$',
        'Effective Dielectric Constant': r'$\varepsilon$', 'Effective Youngs Modulus': r'$E$',
        'Effective Thermal Conductivity': r'$\kappa$', 'Thermal_Electronic': r'$\Gamma_{TE}$',
        'Mech_Compat': r'$\chi_{m}$', 'Effective Density': r'$\rho$',
        'Effective Specific Heat Capacity': r'$c_p$', 'Stiffness_Impact': r'$S_{m}$'
    }

    # Standardize data
    X = StandardScaler().fit_transform(final_df[features])

    # Estimate precision
    gl = GraphicalLassoCV()
    gl.fit(X)
    prec = gl.precision_

    # Threshold
    off_diag = np.abs(prec[np.triu_indices_from(prec, k=1)])
    thresh = np.percentile(off_diag, threshold_percentile)

    # === Build Graph ===
    G = nx.Graph()
    G.add_nodes_from(features)
    for i, u in enumerate(features):
        for j, v in enumerate(features[i+1:], start=i+1):
            w = prec[i, j]
            if abs(w) >= thresh:
                G.add_edge(u, v, weight=w)

    # Separate edges
    d33_edges = [(u, v, d) for u, v, d in G.edges(data=True) if target in (u, v)]
    other_edges = [(u, v, d) for u, v, d in G.edges(data=True) if target not in (u, v)]

    # === Node Colors & Sizes ===
    weights_to_target = {f: prec[i, features.index(target)] for i, f in enumerate(features) if f != target}
    max_w = max(abs(w) for w in weights_to_target.values()) if weights_to_target else 1

    colors, sizes = [], []
    for n in G.nodes():
        if n == target:
            colors.append(NODE_CONFIG['target']['color'])
            sizes.append(NODE_CONFIG['target']['size'])
        elif 'Effective' in n:
            colors.append(NODE_CONFIG['effective']['color'])
            sizes.append(NODE_CONFIG['effective']['size_base'] + (abs(weights_to_target.get(n, 0)) / max_w) * 12000)
        else:
            colors.append(NODE_CONFIG['other']['color'])
            sizes.append(NODE_CONFIG['other']['size_base']+ (abs(weights_to_target.get(n, 0)) / max_w) * 12000)

    # === Edge Colors & Widths ===
    cmap = plt.get_cmap('RdBu')
    if d33_edges:
        d33_w = [d['weight'] for *_, d in d33_edges]
        m = max(abs(min(d33_w)), abs(max(d33_w)))
        norm = mcolors.Normalize(vmin=-m, vmax=m)
        d33_edge_colors = [cmap(norm(w)) for w in d33_w]

    # === Radial Layout ===
    pos = {target: np.array([0.0, 0.0])}
    others = [n for n in G.nodes() if n != target]
    num = len(others)
    angle_step = 2 * np.pi / num if num else 0
    radius = layout_scale
    for i, n in enumerate(others):
        angle = i * angle_step
        pos[n] = np.array([0.1*radius * np.cos(angle), 0.1*radius * np.sin(angle)])

    # === Plotting ===
    plt.style.use('seaborn-white')
    fig, ax = plt.subplots(figsize=(12, 9), facecolor='#FAFAFA')
    ax.set_facecolor('#FAFAFA')

    # Draw edges
    nx.draw_networkx_edges(
        G, pos, edgelist=other_edges,
        edge_color='#666666',
        width=[abs(d['weight']) * EDGE_CONFIG['other']['width_scale'] for *_, d in other_edges],
        style=['solid' if d['weight'] > 0 else 'dotted' for *_, d in other_edges],
        alpha=EDGE_CONFIG['other']['alpha']
    )
    if d33_edges:
        nx.draw_networkx_edges(
            G, pos, edgelist=d33_edges,
            edge_color=d33_edge_colors,
            width=[abs(d['weight']) * EDGE_CONFIG['d33']['width_scale'] for *_, d in d33_edges],
            alpha=EDGE_CONFIG['d33']['alpha']
        )

    # Draw nodes
    nx.draw_networkx_nodes(
        G, pos,
        node_size=sizes,
        node_color=colors,
        edgecolors='#333333',
        linewidths=3,
        alpha=0.97
    )




#     for idx, n in enumerate(G.nodes()):
#         x, y = pos[n]
#         width = sizes[idx] / 1200  # Adjust as needed
#         height = sizes[idx] / 2400  # Height is smaller to create oval
#         ellipse = Ellipse(
#             (x, y),
#             width=width,
#             height=height,
#             edgecolor='#333333',
#             facecolor=colors[idx],
#             linewidth=3,
#             alpha=0.97
#         )
#         ax.add_patch(ellipse)
    
    

    # Draw labels
    for idx, n in enumerate(G.nodes()):
        x, y = pos[n]
        fsize = TYPO['base_font_size'] + sizes[idx] / 500
        label_color = (
            'red' if 'Effective' in n else
            'white' if n == target else
            'blue'
        )
        ax.text(
            x, y, latex_labels.get(n, n),
            fontsize=fsize,
            fontfamily=TYPO['font_family'],
            fontweight='bold',
            color=label_color,
            ha='center', va='center',
            path_effects=[TYPO['label_stroke']]
        )


    # Colorbar (horizontal, bottom)
    if d33_edges:
        cax = fig.add_axes([0.05, 0.05, 0.4, 0.03])
        sm = plt.cm.ScalarMappable(cmap=cmap, norm=norm)
        sm.set_array(d33_w)
        cbar = fig.colorbar(sm, cax=cax, orientation='horizontal')
        cbar.set_label(
            'Associated Strength with $d_{33}$',
            fontsize=28, labelpad=-80, fontweight = 'bold'
        )
        cbar.ax.tick_params(
            labelsize=28,
            size=0
        )
        cbar.outline.set_visible(False)

    # Legend
    legend_elems = [
#         Line2D([0], [0], marker='o', color='w', label='$d_{33}$',
#                markersize=28, markerfacecolor=NODE_CONFIG['target']['color'], markeredgewidth=3),
        Line2D([0], [0], marker='o', color='w', label='$F_{P}$',
               markersize=28, markerfacecolor=NODE_CONFIG['effective']['color'], markeredgewidth=3),
        Line2D([0], [0], marker='o', color='w', label='$F_{\zeta}$',
               markersize=28, markerfacecolor=NODE_CONFIG['other']['color'], markeredgewidth=3)
    ]
    ax.legend(
        handles=legend_elems,
        loc='upper right',
        bbox_to_anchor=(1.0, 0.16),
#         title='Node Categories',
        title_fontsize=26,
        fontsize=40,
        frameon=True,
        framealpha=0.4,
        edgecolor='#333333'
    )

    # Title
#     ax.set_title(
# #         f'Multiphysics Feature Interaction Network\n(Threshold ≥ {thresh:.3f}, {threshold_percentile}th percentile)',
#         fontsize=TYPO['title_font_size'], fontweight='bold', pad=30, color='#2a2a2a'
#     )
    ax.axis('off')
    plt.tight_layout()
    plt.savefig("plots/network.png", dpi=600, bbox_inches='tight')

    plt.show()

# Example usage:
plot_physics_network(final_df, threshold_percentile=10,layout_scale=1)
```

```
import pandas as pd
import matplotlib.pyplot as plt
import seaborn as sns
from mpl_toolkits.mplot3d import Axes3D

# -----------------------------------------------------------------------------
# Enhanced Visualization Settings
# -----------------------------------------------------------------------------
plt.style.use('seaborn-paper')
sns.set_palette("colorblind")
plt.rcParams.update({
    'font.size': 10,
    'axes.titlesize': 14,
    'axes.labelsize': 12,
    'xtick.labelsize': 10,
    'ytick.labelsize': 10,
    'font.family': 'DejaVu Sans',
    'figure.dpi': 300,
    'figure.autolayout': True
})

# -----------------------------------------------------------------------------
# Physics-Model Aware Visualization Functions
# -----------------------------------------------------------------------------

def plot_physics_model_comparisons(original_df, final_df):
    """Compare original vs augmented data distributions with physics model annotations"""
    fig, axs = plt.subplots(2, 3, figsize=(15, 10))
    
    # Yamada Model: Dielectric Constant
    sns.kdeplot(original_df['Effective Dielectric Constant'], ax=axs[0,0], 
                label='Original', fill=True, linewidth=2)
    sns.kdeplot(final_df['Effective Dielectric Constant'], ax=axs[0,0], 
                label='Augmented', fill=True, linewidth=2)
    axs[0,0].set_title('Dielectric Constant\n(Yamada Model)')
    axs[0,0].set_xlabel('Effective Dielectric Constant')
    
    # Halpin-Tsai Model: Young's Modulus
    sns.kdeplot(original_df['Effective Youngs Modulus'], ax=axs[0,1], 
                label='Original', fill=True)
    sns.kdeplot(final_df['Effective Youngs Modulus'], ax=axs[0,1], 
                label='Augmented', fill=True)
    axs[0,1].set_title("Young's Modulus\n(Halpin-Tsai Model)")
    axs[0,1].set_xlabel('Effective Youngs Modulus (GPa)')
    
    # Maxwell-Eucken Model: Thermal Conductivity
    sns.kdeplot(original_df['Effective Thermal Conductivity'], ax=axs[0,2], 
                label='Original', fill=True)
    sns.kdeplot(final_df['Effective Thermal Conductivity'], ax=axs[0,2], 
                label='Augmented', fill=True)
    axs[0,2].set_title('Thermal Conductivity\n(Maxwell-Eucken Model)')
    axs[0,2].set_xlabel('Effective Thermal Conductivity (W/mK)')
    
    # Modified ROM: Poisson's Ratio
    sns.kdeplot(original_df['Effective Poissons Ratio'], ax=axs[1,0], 
                label='Original', fill=True)
    sns.kdeplot(final_df['Effective Poissons Ratio'], ax=axs[1,0], 
                label='Augmented', fill=True)
    axs[1,0].set_title("Poisson's Ratio\n(Modified ROM)")
    axs[1,0].set_xlabel('Effective Poissons Ratio')
    
    # Interfacial Enhancement: d33 Distribution
    sns.kdeplot(original_df['d33'], ax=axs[1,1], label='Original', fill=True)
    sns.kdeplot(final_df['d33'], ax=axs[1,1], label='Augmented', fill=True)
    axs[1,1].set_title('Piezoelectric Coefficient\n(Interfacial Enhanced d33)')
    axs[1,1].set_xlabel('d33 (pC/N)')
    
    # Dopant Fraction Distribution
    sns.kdeplot(original_df['Dopants fr'], ax=axs[1,2], label='Original', fill=True)
    sns.kdeplot(final_df['Dopants fr'], ax=axs[1,2], label='Augmented', fill=True)
    axs[1,2].set_title('Dopant Fraction Distribution')
    axs[1,2].set_xlabel('Dopant Fraction (%)')
    
    plt.tight_layout()
    plt.savefig('physics_model_comparisons.pdf', bbox_inches='tight')
    plt.show()

def plot_enhanced_3d_interaction(final_df):
    """3D plot with physics model annotations and augmented data visualization"""
    fig = plt.figure(figsize=(10, 8))
    ax = fig.add_subplot(111, projection='3d')
    
    sc = ax.scatter(
        final_df['Effective Dielectric Constant'],
        final_df['Effective Youngs Modulus'],
        final_df['d33'],
        c=final_df['Dopants fr'],
        cmap='viridis',
        s=50*(final_df['Stiffness_Impact']/final_df['Stiffness_Impact'].max()),
        edgecolor='k',
        linewidth=0.5,
        alpha=0.8
    )
    
    ax.set_xlabel('Dielectric Constant\n(Yamada Model)', linespacing=1.5)
    ax.set_ylabel("Young's Modulus\n(Halpin-Tsai Model)", linespacing=1.5)
    ax.set_zlabel('d33 (pC/N)\n(Interfacial Enhanced)', linespacing=1.5)
    
    cbar = fig.colorbar(sc, pad=0.1)
    cbar.set_label('Dopant Fraction (%)', rotation=270, labelpad=15)
    
    # Add size legend for Stiffness Impact
    handles = [
        plt.Line2D([0], [0], marker='o', color='w', 
                  markersize=np.sqrt(50*s), 
                  markerfacecolor='gray', alpha=0.6)
        for s in [0.2, 0.5, 0.8]
    ]
    labels = ['Low', 'Medium', 'High']
    ax.legend(handles, labels, title='Stiffness Impact', 
             bbox_to_anchor=(1.15, 0.8))
    
    plt.title('3D Feature Space: Physics Model Interactions\n(Color: Dopant Fraction, Size: Stiffness Impact)')
    plt.savefig('enhanced_3d_interaction.pdf', bbox_inches='tight')
    plt.show()

def plot_physics_correlations(final_df):
    """Enhanced correlation matrix with physics model groupings"""
    # Group features by physics model
    model_groups = {
        'Yamada Model': ['Effective Dielectric Constant'],
        'Halpin-Tsai Model': ['Effective Youngs Modulus'],
        'Maxwell-Eucken': ['Effective Thermal Conductivity'],
        'Composite Properties': ['Effective Density', 'Effective Specific Heat Capacity'],
        'Interfacial Effects': ['d33', 'Thermal_Electronic', 'Mech_Compat'],
        'Processing': ['Dopants fr', 'Stiffness_Impact']
    }
    
    # Create ordered feature list
    ordered_features = []
    for group in model_groups.values():
        ordered_features += group
        
    # Calculate correlations
    corr_matrix = final_df[ordered_features].corr()
    
    # Create annotation mask
    mask = np.triu(np.ones_like(corr_matrix, dtype=bool))
    
    plt.figure(figsize=(12, 10))
    sns.heatmap(corr_matrix, mask=mask, cmap='coolwarm', center=0,
                annot=True, fmt=".2f", linewidths=0.5,
                cbar_kws={'label': 'Correlation Coefficient'})
    
    # Add physics model annotations
    ypos = -0.5
    for group_name, features in model_groups.items():
        xpos = ordered_features.index(features[0])
        plt.text(xpos, ypos, group_name, rotation=45,
                ha='left', va='center', fontsize=12, color='darkblue')
        ypos -= 0.8
    
    plt.title('Physics-Aware Feature Correlation Matrix')
    plt.xticks(rotation=45, ha='right')
    plt.yticks(rotation=0)
    plt.tight_layout()
    plt.savefig('physics_correlation_matrix.pdf', bbox_inches='tight')
    plt.show()

# -----------------------------------------------------------------------------
# Main Visualization Pipeline
# -----------------------------------------------------------------------------
if __name__ == "__main__":
    # Load and process data
    raw_df = pd.read_csv("dopants_composition.csv").dropna()
    
    # Feature engineering
    original_df = calculate_composite_properties(raw_df, properties)
    enhanced_df = add_advanced_features(original_df, properties)
    final_df = augment_dataset(enhanced_df, COMPOSITE_FEATURES)
    
    # Generate plots
    plot_physics_model_comparisons(original_df, final_df)
    plot_enhanced_3d_interaction(final_df)
    plot_physics_correlations(final_df)
```

```

# -*- coding: utf-8 -*-
import torch
import torch.nn as nn
import torch.optim as optim
from torch.utils.data import Dataset, DataLoader
import pandas as pd
import numpy as np
import random
import os# -*- coding: utf-8 -*-
import torch
import torch.nn as nn
import torch.optim as optim
from torch.utils.data import Dataset, DataLoader
import pandas as pd
import numpy as np
from sklearn.compose import ColumnTransformer
from sklearn.preprocessing import StandardScaler, OneHotEncoder
from sklearn.model_selection import train_test_split
from sklearn.metrics import mean_absolute_error, r2_score
import joblib
import matplotlib.pyplot as plt
from sklearn.metrics import mean_absolute_error, r2_score

###############################################################################
# 3) Hybrid Neural Network for d33 Prediction (PyTorch)
###############################################################################
class PhysicsConstrainedNN(nn.Module):
    def __init__(self, input_dim, feature_indices, properties):
        super(PhysicsConstrainedNN, self).__init__()
        self.feature_indices = feature_indices
        self.properties = properties
        self.base_d33_pvdf = abs(properties['PVDF']['Piezoelectric Coefficient (d33)'])
        
        # Enhanced network architecture
        self.dense = nn.Sequential(
            nn.Linear(input_dim, 256),
            nn.GELU(),
            nn.LayerNorm(256),
            nn.Dropout(0.4),
            nn.Linear(256, 128),
            nn.GELU(),
            nn.LayerNorm(128),
            nn.Dropout(0.3)
        )
                
        # Attention mechanism
        self.attention = nn.MultiheadAttention(embed_dim=128, num_heads=4)
        
        # Enhanced piezoelectric branch
        self.piezo_branch = nn.Sequential(
            nn.Linear(2, 64),
            nn.SiLU(),
            nn.Linear(64, 32)
        )
        
        # Physics-guided residual connections
        self.res_layer = nn.Sequential(
            nn.Linear(128 + 32, 128+32),
            nn.GELU()
        )
        
        # Output layer
        self.output = nn.Linear(128+32, 1)

    def forward(self, x):
        # Extract piezoelectric features
        piezo_feats = x[:, [
            self.feature_indices['Dopant_Piezoelectric Coefficient (d33)'],
            self.feature_indices['Stiffness_Impact']
        ]]
        
        # Main network with attention
        x_main = self.dense(x)
        x_main = x_main.unsqueeze(0)  # Add sequence dimension for attention
        x_attn, _ = self.attention(x_main, x_main, x_main)
        x_main = x_main + x_attn  # Residual connection
        x_main = x_main.squeeze(0)
        
        # Piezoelectric branch processing
        x_piezo = self.piezo_branch(piezo_feats)
        
        # Combine and residual
        x_combined = torch.cat([x_main, x_piezo], dim=1)
        x_res = self.res_layer(x_combined)
        return self.output(x_combined + x_res)  # Final output

    def physics_loss(self, inputs, outputs):
        inputs_np = inputs.detach().numpy()
        outputs_np = outputs.detach().numpy()
        
        # Volume fraction (Dopants fr, given in %)
        vol_frac = inputs_np[:, self.feature_indices['Dopants fr']] / 100
        phi_m = 1 - vol_frac  # PVDF matrix volume fraction
        phi_f = vol_frac      # Dopant volume fraction
        
        # Dielectric constraint using Yamada model
        eps_pvdf = self.properties['PVDF']['Dielectric Constant']
        eps_dopant = inputs_np[:, self.feature_indices['Effective Dielectric Constant']]
        pred_eps = yamada_dielectric(eps_pvdf, eps_dopant, vol_frac)
        dielectric_loss = torch.mean((inputs[:, self.feature_indices['Effective Dielectric Constant']] - 
                                        torch.tensor(pred_eps, dtype=torch.float32))**2) * 0.1
        
        # D33 baseline constraint with interfacial enhancement
        # d33^m (matrix PVDF coefficient) is negative by convention (e.g., -25 pC/N)
        gamma = 0.5  # Empirical interfacial coupling constant
        # eps_dopant is used as eps_f
        eps_f = eps_dopant  
        # Compute base d33 using the integrated formula:
        # d33_eff = phi_m*d33^m + phi_f*d33^f + gamma*(phi_f*(eps_f-eps_m)/(eps_f+2*eps_m))*d33^m
        base_d33 = (phi_m * (-self.base_d33_pvdf) + 
                    phi_f * inputs_np[:, self.feature_indices['Dopant_Piezoelectric Coefficient (d33)']] +
                    gamma * (phi_f * (eps_f - eps_pvdf) / (eps_f + 2 * eps_pvdf)) * (-self.base_d33_pvdf))
        # Convert to tensor for loss computation
        base_d33_tensor = torch.tensor(base_d33, dtype=torch.float32, device=outputs.device)
        d33_loss = torch.mean((outputs - base_d33_tensor)**2) * 0.3
        
        # Mechanical compatibility
        youngs_pvdf = self.properties['PVDF']["Youngs Modulus"]
        mech_ratio = inputs[:, self.feature_indices['Mech_Compat']]
        mech_loss = torch.mean((mech_ratio - 1.0)**2) * 0.2
        
        # Thermal-electronic coupling
        k_pvdf = self.properties['PVDF']['Thermal Conductivity']
        thermal_electronic = inputs[:, self.feature_indices['Thermal_Electronic']]
        coupling_loss = torch.mean((thermal_electronic - (eps_pvdf * k_pvdf))**2) * 0.15
        
        # Fabrication method constraint
