Repository: Sachinscnpdl/PVDF_Piezoelectric

# Piezoelectric behavior of PVDF polymer undergoing electrospinning (poling) and then doped with SnO2

# Experiments
The FTIR spectra of samples is used to quantify the absorptance spectra of different types of PVDF samples. The absorptance peaks of beta phase ( at 840 cm^{-1} ) and alpha phase ( at 763 cm^{-1})
are utilized to compute the  proportion of beta phase in the samples.

# Informatics with Query Attention reinforced Natural Language Processing

a. The NLP data

b. Knowledge graph (KG) construction

c. Named entity recognition (NER)

# Machine Learning

# Finite element analysis
a. Expression for conversion between [d_ij] (C/N) and [e_ij] (C/m^2).

# How to Cite This Work:

Poudel, S., Smok, W., Thapa, R., Timofiejczuk, A., Moelans, N., & Kunwar, A. (2026). Physics-guided machine learning for enhanced piezoelectric performance in electrospun PVDF/SnO2 nanofibers. Sustainable Materials and Technologies,48, e02008. https://doi.org/10.1016/j.susmat.2026.e02008

File: PVDF_PGML/properties.json
{
  "PVDF": {
    "Dielectric Constant": 10.0,
    "_Dielectric Constant_comment": "Unitless (8-12) https://doi.org/10.3390/polym14214609, https://doi.org/10.3390/polym15030595",
    "Density": 1.97,
    "_Density_comment": "g/cm³ https://doi.org/10.1038/s41467-019-12391-3",
    "Piezoelectric Coefficient (d33)": 4,
    "_Piezoelectric Coefficient_comment": "pC/N 10.1007/s10854-021-06416-1",
    "Thermal Conductivity": 0.2,
    "_Thermal Conductivity_comment": "W/m·K https://www.fluorotherm.com/technical-information/materials-overview/pvdf-properties/",
    "Youngs Modulus": 2.0,
    "_Youngs Modulus_comment": "GPa https://doi.org/10.1016/j.cscee.2023.100588 10.1088/1361-665X/ab547d",
    "Poissons Ratio": 0.29,
    "_Poissons Ratio_comment": "10.1088/1361-665X/ab547d",
    "Specific Heat Capacity": 1.3,
    "_Specific Heat Capacity_comment": "J/g·K https://www.fluorotherm.com/technical-information/materials-overview/pvdf-properties/",
    "Nucleation_Strength": 0.0,
    "Beta": 0.5496,
    "_Beta_comment": "measured PVDF beta fraction (pure electrospun PVDF)"
  },
  "ZrO2": {
    "Dielectric Constant": 37,
    "_Dielectric Constant_comment": "https://doi.org/10.1016/j.tsf.2004.11.232",
    "Band Gap": 3.61,
    "_Band Gap_comment": "eV (insulator) http://dx.doi.org/10.1063/1.2386967",
    "Density": 6.21,
    "_Density_comment": "mp-1565 Materials Project",
    "Thermal Conductivity": 2.0,
    "_Thermal Conductivity_comment": "https://doi.org/10.1016/j.actamat.2007.02.014",
    "Youngs Modulus": 280,
    "_Youngs Modulus_comment": "http://dx.doi.org/10.1016/j.jnucmat.2011.05.016",
    "Poissons Ratio": 0.29,
    "Specific Heat Capacity": 0.5,
    "_Specific Heat Capacity_comment": "https://www.makeitfrom.com/material-properties/Zirconia-Zirconium-Dioxide-ZrO2",
    "Nucleation_Strength": 0.5,
    "Filler_Category": "Oxide"
  },
  "PZT": {
    "Dielectric Constant": 1200,
    "_Dielectric Constant_comment": "https://doi.org/10.1111/j.1551-2916.2009.03065.x",
    "Piezoelectric Coefficient (d33)": 325,
    "_Piezoelectric Coefficient_comment": "https://doi.org/10.1111/j.1551-2916.2009.03065.x",
    "Density": 7.5,
    "_Density_comment": "https://doi.org/10.1002/pen.24088",
    "Thermal Conductivity": 1.2,
    "_Thermal Conductivity_comment": "https://doi.org/10.1063/1.4983356",
    "Youngs Modulus": 82.1,
    "_Youngs Modulus_comment": "https://doi.org/10.1109/ULTSYM.2012.0544",
    "Poissons Ratio": 0.39,
    "_Poissons Ratio_comment": "https://doi.org/10.1109/ULTSYM.2012.0544",
    "Specific Heat Capacity": 0.348,
    "_Specific Heat Capacity_comment": "https://doi.org/10.1177/1045389X9500600603",
    "Nucleation_Strength": 0.3,
    "Filler_Category": "Ferroelectric/Ceramic"
  },
  "TiO2": {
    "Dielectric Constant": 110,
    "_Dielectric Constant_comment": "https://doi.org/10.1063/1.1712721",
    "Density": 3.84,
    "_Density_comment": "https://doi.org/10.1016/S0040-6090(96)08848-7",
    "Thermal Conductivity": 0.54,
    "_Thermal Conductivity_comment": "https://doi.org/10.1021/jp3108655",
    "Youngs Modulus": 145,
    "_Youngs Modulus_comment": "https://doi.org/10.1007/s002160050416",
    "Poissons Ratio": 0.35,
    "_Poissons Ratio_comment": "10.1088/1674-1056/27/1/017102",
    "Specific Heat Capacity": 0.69,
    "_Specific Heat Capacity_comment": "doi:10.1166/jctn.2012.2070",
    "Nucleation_Strength": 0.6,
    "Filler_Category": "Oxide"
  },
  "DA": {
    "Dielectric Constant": 4.0,
    "_Dielectric Constant_comment": "https://arrow.tudublin.ie/cgi/viewcontent.cgi?article=1005&context=aegart",
    "Density": 1.2,
    "_Density_comment": "referencing with amino acid salts",
    "Thermal Conductivity": 0.15,
    "_Thermal Conductivity_comment": "https://doi.org/10.1021/acsami.2c11472",
    "Youngs Modulus": 2.5,
    "_Youngs Modulus_comment": "https://doi.org/10.1021/acsomega.8b02367",
    "Poissons Ratio": 0.4,
    "_Poissons Ratio_comment": "https://doi.org/10.1557/mrc.2016.53",
    "Specific Heat Capacity": 1.8,
    "_Specific Heat Capacity_comment": "https://acta-arhiv.chem-soc.si/57/57-2-398.pdf"
  },
  "CoFe2O4": {
    "Dielectric Constant": 375,
    "_Dielectric Constant_comment": "https://doi.org/10.1002/pssb.202300215",
    "Density": 5.29,
    "_Density_comment": "doi:10.1016/j.jmmm.2005.01.011",
    "Thermal Conductivity": 3.5,
    "_Thermal Conductivity_comment": "comparable to other ferrites like NiFe2O4",
    "Youngs Modulus": 150,
    "_Youngs Modulus_comment": "typical for spinel oxides",
    "Poissons Ratio": 0.25,
    "_Poissons Ratio_comment": "common for ceramics",
    "Specific Heat Capacity": 0.7,
    "_Specific Heat Capacity_comment": "comparable to Fe3O4: 0.67 J/g·K"
  },
  "CNT": {
    "Dielectric Constant": 3,
    "_Dielectric Constant_comment": "https://doi.org/10.1021/acsomega.8b02367",
    "Carrier Mobility": 100000.0,
    "_Carrier Mobility_comment": "cm²/V·s",
    "Density": 4.93,
    "_Density_comment": "https://doi.org/10.1016/j.ceramint.2018.06.077",
    "Thermal Conductivity": 2000,
    "_Thermal Conductivity_comment": "https://doi.org/10.1016/0008-6223(95)00021-5",
    "Youngs Modulus": 1500,
    "_Youngs Modulus_comment": "https://doi.org/10.1016/0008-6223(95)00021-5",
    "Poissons Ratio": 0.3,
    "Specific Heat Capacity": 0.7,
    "_Specific Heat Capacity_comment": "similar to graphite"
  },
  "GO": {
    "Dielectric Constant": 1000000.0,
    "_Dielectric Constant_comment": "https://doi.org/10.1039/C4RA10800K",
    "Density": 0.26,
    "_Density_comment": "https://www.acsmaterial.com/single-layer-graphene-oxide-h-method.html",
    "Thermal Conductivity": 8.8,
    "_Thermal Conductivity_comment": "https://doi.org/10.3390/molecules24061103",
    "Youngs Modulus": 300,
    "_Youngs Modulus_comment": "https://doi.org/10.1039/C2NR31164J",
    "Poissons Ratio": 0.17,
    "_Poissons Ratio_comment": "similar to graphene",
    "Specific Heat Capacity": 0.7,
    "_Specific Heat Capacity_comment": "similar to graphene",
    "Nucleation_Strength": 0.75,
    "Filler_Category": "Carbonaceous/2D"
  },
  "G": {
    "Dielectric Constant": 9.3,
    "_Dielectric Constant_comment": "https://doi.org/10.1590/2179-10742021v20i3264599",
    "Density": 2.2,
    "_Density_comment": "https://doi.org/10.1098/rsos.170772",
    "Thermal Conductivity": 5000,
    "_Thermal Conductivity_comment": "https://doi.org/10.1021/acs.jpcc.1c07247",
    "Youngs Modulus": 1000,
    "_Youngs Modulus_comment": "https://doi.org/10.1063/5.0101703 https://www.diva-portal.org/smash/get/diva2:1175594/FULLTEXT02.pdf",
    "Poissons Ratio": 0.165,
    "_Poissons Ratio_comment": "https://doi.org/10.1063/5.0101703 https://www.diva-portal.org/smash/get/diva2:1175594/FULLTEXT02.pdf",
    "Specific Heat Capacity": 0.7,
    "_Specific Heat Capacity_comment": "https://www.diva-portal.org/smash/get/diva2:1175594/FULLTEXT02.pdf",
    "Nucleation_Strength": 0.75,
    "Filler_Category": "Carbonaceous/2D"
  },
  "Nfs": {
    "Dielectric Constant": 18.6,
    "_Dielectric Constant_comment": "https://doi.org/10.1038/srep26198",
    "Density": 2,
    "_Density_comment": "https://www.sigmaaldrich.com/PL/pl/technical-documents/technical-article/materials-science-and-engineering/batteries-supercapacitors-and-fuel-cells/carbon-nanofibers",
    "Thermal Conductivity": 9.3,
    "_Thermal Conductivity_comment": "https://doi.org/10.1039/C5NR04995D",
    "Youngs Modulus": 1.8,
    "_Youngs Modulus_comment": "https://doi.org/10.34133/bmef.0009",
    "Poissons Ratio": 0.32,
    "_Poissons Ratio_comment": "https://doi.org/10.34133/bmef.0009",
    "Specific Heat Capacity": 0.6,
    "_Specific Heat Capacity_comment": "https://doi.org/10.1021/acs.nanolett.4c01021"
  },
  "BaTiO3": {
    "Dielectric Constant": 76,
    "_Dielectric Constant_comment": "https://doi.org/10.1038/s41598-025-92959-w & https://doi.org/10.1103/PhysRev.71.890",
    "Piezoelectric Coefficient (d33)": 228.59,
    "_Piezoelectric Coefficient_comment": "https://doi.org/10.1038/s41598-025-92959-w",
    "Density": 5.75,
    "_Density_comment": "10.17188/1272706",
    "Thermal Conductivity": 3.2,
    "_Thermal Conductivity_comment": "https://doi.org/10.1021/acsami.2c12388",
    "Youngs Modulus": 77,
    "_Youngs Modulus_comment": "10.35848/1347-4065/ac7d96",
    "Poissons Ratio": 0.3,
    "_Poissons Ratio_comment": "10.35848/1347-4065/ac7d96",
    "Specific Heat Capacity": 0.5,
    "_Specific Heat Capacity_comment": "https://doi.org/10.1143/JPSJ.4.52",
    "Nucleation_Strength": 0.4,
    "Filler_Category": "Ferroelectric/Ceramic"
  },
  "SnO2": {
    "Dielectric Constant": 9.8,
    "Piezoelectric Coefficient (d33)": 0.0,
    "Density": 6.95,
    "Thermal Conductivity": 0.5,
    "Youngs Modulus": 200,
    "Poissons Ratio": 0.28,
    "Specific Heat Capacity": 0.47,
    "Nucleation_Strength": 0.2,
    "Filler_Category": "Oxide"
  }
}
